Repository: usnistgov/dataplot

INTRODUCTION

Dataplot is a free, public-domain (trademarked but not copyrighted),
multi-platform (Linux/Unix, MacOS, Windows 7/8/10) software system for
scientific visualization, statistical analysis, and non-linear modeling.
The target Dataplot user is the researcher and analyst engaged in the
characterization, modeling, visualization, analysis, monitoring, and
optimization of scientific and engineering processes.  The original
version was released by Dr. James Filliben in 1978 with continual
enhancements to present.  The current authors are James Filliben and
Alan Heckert of the Statistical Engineering Division, Information
Technology Laboratory (ITL), National Institute of Standards and
Technology (NIST).  The Tcl/Tk based Graphical User Interface (GUI)
was written by Robert Lipman, formerly of the Mathematical and
Computational Sciences Division, ITL, NIST.

The Dataplot web site is at

    https://www.itl.nist.gov/div898/software/dataplot/index.htm

If you need assistance with installing Dataplot, contact
Alan Heckert at alan.heckert@nist.gov.

See the INSTALL file for installation guidance.

File: lib/data/HICHO4.DAT
This is Dataplot data file    HICHO4.DAT
Yield Strength versus Magnetic Sensing
Predictive Power of JSR Magnetic Sensing for Yield Strength
UCL Steel = Ultra Low Carbon Steel
George Hicho, Stefan Leigh,  April 1995
Question: Is the correlation between JSR and Yield Strength
          affected by various factors
Question: Will a single prediction equation for Yield Strength
          as a function of JSR suffice?
 
Response variable 1 = NIST Gold standard yield stress
Response variable 2 =  JSR (Jump Sum Rating) Magnetic reading
Number of observations             = 16
Number of variables per line image =  5
Order of variables on a line--
   1. Response Var.   1 = NIST gold standard yield stress (destructive)
   2. Response Var.   2 = NIST  JSR reading (non-destructive)
   3. Factor 1          = Heat (= Chem = Composit.) (2 levels: 1 & 2)
   4. Factor 2          = Cold Reduction (2 levels: 70 & 80)
   5. Factor 3          = Annealing Temp (2 levels: 780 & 820 deg. C)
   6. Factor 4          = Temperature Elongation (2 levels: .5 & 1.5&)
   7. Factor 5          = Lab (2 levels: NIST & LTV)
Statistical Classification--DEX
 
To read this data file into Dataplot--
   SKIP 50
   READ HICHO4.DAT Y1 Y2 X1 TO X5
 
 
 
 
 
 
 
 
 
 
 
 
 
 
 
 
 
 
 
   Y1       Y2         X1    X2    X3    X4    X5
 Yield      JSR       Heat  Cold  Anneal Temp  Lab
 Stress                     Reduc  Temp  Elong
--------------------------------------------------
  21.77     2.41       -1    -1    -1    -1    -1
  22.21     2.07        1    -1    -1    -1    -1
  22.50     2.89       -1     1    -1    -1    -1
  23.66     2.70        1     1    -1    -1    -1
  19.59     2.36       -1    -1     1    -1    -1
  19.59     2.43        1    -1     1    -1    -1
  22.21     2.41       -1     1     1    -1    -1
  21.04     2.59        1     1     1    -1    -1
  23.51     2.82       -1    -1    -1     1    -1
  26.27     2.83        1    -1    -1     1    -1
  26.12     2.97       -1     1    -1     1    -1
  26.12     3.18        1     1    -1     1    -1
  23.51     2.37       -1    -1     1     1    -1
  24.96     2.58        1    -1     1     1    -1
  26.42     3.08       -1     1     1     1    -1
  23.37     2.78        1     1     1     1    -1
 
  21.20     2.53       -1    -1    -1    -1     1
  22.90     2.55        1    -1    -1    -1     1
  20.50     3.02       -1     1    -1    -1     1
  21.90     2.83        1     1    -1    -1     1
  20.30     2.50       -1    -1     1    -1     1
  18.70     2.29        1    -1     1    -1     1
  20.00     3.00       -1     1     1    -1     1
  20.60     2.97        1     1     1    -1     1
  24.60     2.90       -1    -1    -1     1     1
  26.90     2.88        1    -1    -1     1     1
  26.10     3.10       -1     1    -1     1     1
  24.80     3.10        1     1    -1     1     1
  24.20     2.50       -1    -1     1     1     1
  23.90     2.53        1    -1     1     1     1
  24.70     2.97       -1     1     1     1     1
  24.70     2.66        1     1     1     1     1

File: lib/data/MANDEL8.DAT
This is Dataplot data file     MANDEL8.DAT
Source--Mandel, John (1991), "Evaluation and Control of Measurements",
        Marcel Dekker, p. 118 (Table 7.1).
Response Variable                  = compressive strength of timber
Number of observations             = 50
Number of variables per line image = 3
Order of variables per line image--
   Response variable = compressive strength of timber
   Factor 1          = tree     (10 levels)
   Factor 2          = temperature in Celcius ( 5 levels)
Note that each measurement is the average of 2 measurements
Statistical area--Multifactor Interlab
                  (Mandel's row linear model for two-factor tables)
Problem Type    --Comparative
Design type     --Randomized Block
To read this file into Dataplot--
   skip 25
   read mandel8.dat y tree temp




Stress   Lab  Material
  Y       X1    X2
----------------------
6570       1   -20
7950       2   -20
6695       3   -20
7755       4   -20
7765       5   -20
7630       6   -20
7530       7   -20
7605       8   -20
8450       9   -20
7725      10   -20
6230       1     0
7055       2     0
6160       3     0
6840       4     0
6580       5     0
6820       6     0
6625       7     0
6770       8     0
7615       9     0
7030      10     0
4715       1    20
5650       2    20
4825       3    20
5165       4    20
5145       5    20
5175       6    20
5280       7    20
5230       8    20
5970       9    20
5370      10    20
3815       1    40
4780       2    40
3950       3    40
4135       4    40
4335       5    40
4335       6    40
4050       7    40
4150       8    40
4670       9    40
3875      10    40
3170       1    60
3635       2    60
3205       3    60
3530       4    60
3340       5    60
3310       6    60
3075       7    60
3045       8    60
3130       9    60
3145      10    60
